Repository: Ferd123/Sr-Ca-O-Database

# Ca-Sr-O thermodynamic database for Thermo-Calc
CALPHAD description of the Ca-Sr-O system with the liquid phase in the **associate
model** (species Ca, Sr, O, CaO, SrO), assembled from five published sources that used
mutually incompatible models.

**Author:** Fernando Ivan Cruz-Cervantes (Instituto Politécnico Nacional)
Assembled: 2026-08-03. Thermo-Calc 2025a.
License: CC BY 4.0 (database and data) / MIT (code). See section 10.

---

## 1. Files

| File | What it is |
|---|---|
| `CaSrO.TDB` | The database. Condensed phases + partial GAS. |
| `CaSrO_opt.tdb`, `CaSrO_opt_liq.tdb` | Variants with the liquid reoptimized. |
| `validar_CaSrO.TCM` | Console Mode macro, 7 blocks (see below). |
| `CaSrO.POP`, `optimizar_CaSrO_PARROT.TCM` | Optimization with PARROT. |
| `experimental_CaSrO.EXP` | Experimental data digitized from the literature, with the provenance of each dataset in the header. |
| `*.csv` | Tabulated experimental points and the calculated diagrams in CSV. |
| `dos.exp`, `diagrama tc.exp` | **Calculated** diagrams, exported from Console Mode in DATAPLOT format. These are results, not experimental data. |
| `*.py` | Assessment and figure scripts. |

The two calculated `.exp` files correspond to the two configurations of section 7:
`diagrama tc.exp` comes from the run with all 7 phases active (`LIQUID`, `HALITE#1/#2`,
`FCC_A1`, `BCC_A2`, `SRO2` appear), and `dos.exp` from the pseudobinary section with
everything suspended except liquid and halite (only `LIQUID` and `HALITE#1/#2`). The
plotting scripts read `dos.exp`.

The papers the parameters come from are **not** in the repository: they are under
copyright. Full citations are in section 2 and in the `LIST_OF_REFERENCES` of the TDB
itself.

The macro blocks, separated by `@&` so they can be run one at a time:

| # | What it does | What should come out |
|---|---|---|
| 1 | Loads the database and lists the system | 7 phases |
| 2 | Congruent melting of CaO | 3222.0 K |
| 3 | Congruent melting of SrO | 2870.5 K |
| 4 | Ca-O diagram (GAS suspended) | eutectic ~1094 K, 1.7 at.%O |
| 5 | CaO-SrO pseudobinary | gap x(Sr) 0.116–0.348 at 1100 K |
| 6 | Metallic Ca-Sr binary | continuous fcc and bcc, no intermediate phases |
| 7 | Stability of CaO₂ against pO₂ | decomposition at low T |

---

## 2. Sources

| Ref | Citation | What it contributes |
|---|---|---|
| [1] | Deffrennes, Jakse, Alvares, Nuta, Pasturel, Khvan, Pisch, *Calphad* **69** (2020) 101764 | CaO(cr), CaO₂(cr), CaO(liq), L(Ca,CaO), L(CaO,O) |
| [2] | Risold, Hallstedt, Gauckler, *Calphad* **20**(3) (1996) 353–361 | SrO(cr), SrO₂(cr), SrO(liq) |
| [3] | Risold, Hallstedt, Gauckler, *J. Am. Ceram. Soc.* **80**(3) (1997) 537–548 | Halite (Ca,Sr)O, liquid L(CaO,SrO) |
| [4] | Jacob, Jayadevan, *J. Phase Equilibria* **21**(4) (2000) 350–356 | Halite (Ca,Sr)O — cross-validation + miscibility gap data |
| [5] | Aljarrah, Medraj, *Calphad* **32** (2008) 240–251 | Metallic Ca-Sr: liquid, fcc, bcc |
| [6] | Dinsdale, *Calphad* **15**(4) (1991) 317–425 | SGTE unaries (copied verbatim from PURE5) |

The original halite data in [4] are from Jacob and Waseda, *J. Am. Ceram. Soc.*
**81**(4) (1998) 1065–1068 (their ref. [8]); [3] fitted those same data.

---

## 3. The problem to be solved

The two starting papers use mutually incompatible liquid models:

- **Ca-O [1]**: associate model (Ca, CaO, O) + 3rd generation — CaO(cr) with three
  Einstein temperatures, CaO(liq) with the **two-state** model.
- **Sr-O [2]**: **two-sublattice ionic** liquid `(Sr+2)₂(Va⁻²,O⁻²)₂` + classical 2nd
  generation.

Two complete binaries were also missing: metallic Ca-Sr and the CaO-SrO pseudobinary.

### Decision: everything to 2nd generation in the liquid phase

The two-state model in Thermo-Calc is a property of the **whole phase**, not of a
species. It cannot coexist with a polynomial SrO(liq) inside the same associate phase:
either the whole phase is two-state, or none of it is. And no 3rd generation
description exists for Sr or for SrO, so forcing 3rd generation would have meant
reassessing SrO from scratch with no data to support it.

The conflict concerns **only the liquid phase**. CaO(cr) and CaO₂ are stoichiometric:
their Einstein functions are written literally in the TDB with `LN` and `EXP` and
clash with nothing, so they are kept as they are. The improvement of [1] in Cp and S°
is not lost.

---

## 4. Three findings from the assembly

### 4.1 The Sr-O liquid needs no reoptimization

An ionic liquid `(A+2)ₚ(Va,O⁻²)_q` with a **single cation** and **ideal mixing** is
mathematically identical to an ideal associate solution {Sr, SrO}:

- `y_Va ≡ x_Sr`, `y_O⁻² ≡ x_SrO`
- The ionic formula unit contains 2 species units, so `2R·Σy·ln y` per formula =
  `R·Σx·ln x` per species — the configurational entropy matches term by term.

The conversion is algebraic. And since [2] used no Sr-SrO interaction parameter (they

## 5. Contents of the database

File: halite_tielines_1100K.csv
ID,T_K,P_Pa,x_SrO_Halite,y_Sr2PbO4_Orthorhombic,Note
TL-01,1100,101325,0.006,0.088,Continuous solid solution
TL-02,1100,101325,0.013,0.344,Continuous solid solution
TL-03,1100,101325,0.015,0.504,Continuous solid solution
TL-04,1100,101325,0.018,0.653,Continuous solid solution
TL-05,1100,101325,0.024,0.773,Continuous solid solution
TL-06,1100,101325,0.046,0.889,Continuous solid solution
TL-07,1100,101325,0.073,0.926,Continuous solid solution
TL-08,1100,101325,0.121,0.948,Continuous solid solution
TL-09,1100,101325,0.174,0.957,Continuous solid solution
TL-10,1100,101325,0.240,0.961,Miscibility gap boundary Ca-rich
TL-11,1100,101325,0.712,0.961,Miscibility gap boundary Sr-rich
TL-12,1100,101325,0.805,0.966,Continuous solid solution
TL-13,1100,101325,0.914,0.980,Continuous solid solution
