Repository: Ferd123/Sr-Ca-O-Database

# Ca-Sr-O thermodynamic database for Thermo-Calc
CALPHAD description of the Ca-Sr-O system with the liquid phase in the **associate
model** (species Ca, Sr, O, CaO, SrO), assembled from five published sources that used
mutually incompatible models.

**Author:** Fernando Ivan Cruz-Cervantes (Instituto Politécnico Nacional)
Assembled: 2026-08-03. Thermo-Calc 2025a.
License: CC BY 4.0 (database and data) / MIT (code). See section 10.

---

## 1. Files

| File | What it is |
|---|---|
| `CaSrO.TDB` | The database. Condensed phases + partial GAS. |
| `CaSrO_opt.tdb`, `CaSrO_opt_liq.tdb` | Variants with the liquid reoptimized. |
| `validar_CaSrO.TCM` | Console Mode macro, 7 blocks (see below). |
| `CaSrO.POP`, `optimizar_CaSrO_PARROT.TCM` | Optimization with PARROT. |
| `experimental_CaSrO.EXP` | Experimental data digitized from the literature, with the provenance of each dataset in the header. |
| `*.csv` | Tabulated experimental points and the calculated diagrams in CSV. |
| `dos.exp`, `diagrama tc.exp` | **Calculated** diagrams, exported from Console Mode in DATAPLOT format. These are results, not experimental data. |
| `*.py` | Assessment and figure scripts. |

The two calculated `.exp` files correspond to the two configurations of section 7:
`diagrama tc.exp` comes from the run with all 7 phases active (`LIQUID`, `HALITE#1/#2`,
`FCC_A1`, `BCC_A2`, `SRO2` appear), and `dos.exp` from the pseudobinary section with
everything suspended except liquid and halite (only `LIQUID` and `HALITE#1/#2`). The
plotting scripts read `dos.exp`.

The papers the parameters come from are **not** in the repository: they are under
copyright. Full citations are in section 2 and in the `LIST_OF_REFERENCES` of the TDB
itself.

The macro blocks, separated by `@&` so they can be run one at a time:

| # | What it does | What should come out |
|---|---|---|
| 1 | Loads the database and lists the system | 7 phases |
| 2 | Congruent melting of CaO | 3222.0 K |
| 3 | Congruent melting of SrO | 2870.5 K |
| 4 | Ca-O diagram (GAS suspended) | eutectic ~1094 K, 1.7 at.%O |
| 5 | CaO-SrO pseudobinary | gap x(Sr) 0.116–0.348 at 1100 K |
| 6 | Metallic Ca-Sr binary | continuous fcc and bcc, no intermediate phases |
| 7 | Stability of CaO₂ against pO₂ | decomposition at low T |

---

## 2. Sources

| Ref | Citation | What it contributes |
|---|---|---|
| [1] | Deffrennes, Jakse, Alvares, Nuta, Pasturel, Khvan, Pisch, *Calphad* **69** (2020) 101764 | CaO(cr), CaO₂(cr), CaO(liq), L(Ca,CaO), L(CaO,O) |
| [2] | Risold, Hallstedt, Gauckler, *Calphad* **20**(3) (1996) 353–361 | SrO(cr), SrO₂(cr), SrO(liq) |
| [3] | Risold, Hallstedt, Gauckler, *J. Am. Ceram. Soc.* **80**(3) (1997) 537–548 | Halite (Ca,Sr)O, liquid L(CaO,SrO) |
| [4] | Jacob, Jayadevan, *J. Phase Equilibria* **21**(4) (2000) 350–356 | Halite (Ca,Sr)O — cross-validation + miscibility gap data |
| [5] | Aljarrah, Medraj, *Calphad* **32** (2008) 240–251 | Metallic Ca-Sr: liquid, fcc, bcc |
| [6] | Dinsdale, *Calphad* **15**(4) (1991) 317–425 | SGTE unaries (copied verbatim from PURE5) |

The original halite data in [4] are from Jacob and Waseda, *J. Am. Ceram. Soc.*
**81**(4) (1998) 1065–1068 (their ref. [8]); [3] fitted those same data.

---

## 3. The problem to be solved

The two starting papers use mutually incompatible liquid models:

- **Ca-O [1]**: associate model (Ca, CaO, O) + 3rd generation — CaO(cr) with three
  Einstein temperatures, CaO(liq) with the **two-state** model.
- **Sr-O [2]**: **two-sublattice ionic** liquid `(Sr+2)₂(Va⁻²,O⁻²)₂` + classical 2nd
  generation.

Two complete binaries were also missing: metallic Ca-Sr and the CaO-SrO pseudobinary.

### Decision: everything to 2nd generation in the liquid phase

The two-state model in Thermo-Calc is a property of the **whole phase**, not of a
species. It cannot coexist with a polynomial SrO(liq) inside the same associate phase:
either the whole phase is two-state, or none of it is. And no 3rd generation
description exists for Sr or for SrO, so forcing 3rd generation would have meant
reassessing SrO from scratch with no data to support it.

The conflict concerns **only the liquid phase**. CaO(cr) and CaO₂ are stoichiometric:
their Einstein functions are written literally in the TDB with `LN` and `EXP` and
clash with nothing, so they are kept as they are. The improvement of [1] in Cp and S°
is not lost.

---

## 4. Three findings from the assembly

### 4.1 The Sr-O liquid needs no reoptimization

An ionic liquid `(A+2)ₚ(Va,O⁻²)_q` with a **single cation** and **ideal mixing** is
mathematically identical to an ideal associate solution {Sr, SrO}:

- `y_Va ≡ x_Sr`, `y_O⁻² ≡ x_SrO`
- The ionic formula unit contains 2 species units, so `2R·Σy·ln y` per formula =
  `R·Σx·ln x` per species — the configurational entropy matches term by term.

The conversion is algebraic. And since [2] used no Sr-SrO interaction parameter (they

## 5. Contents of the database

File: ca-o.exp
PROLOG 1
 XSCALE       0.349064E-06      0.348977E-03
 YSCALE       0.324576E-01      0.329089E-01
 XTYPE LINEAR
 YTYPE LINEAR
 XLENGTH        11.5000    
 YLENGTH        11.5000    
 TITLE   
 XTEXT  X(O)
 YTEXT  ACR(CA)
DATASET 1
CHAR 0.25
COLOR  1
 $ BLOCK #248 1 FOR:
 $E IONIC_LIQ#3
BLOCK X=C1; Y=C2;       GOC=C3,WAD;
$ PLOTTED COLUMNS ARE : X(O) and ACR(CA)
   3.4906332378E-06   3.2904778493E-02   M
   1.2208413808E-05   3.2893407662E-02
   2.0926085925E-05   3.2882042709E-02
   2.9643649589E-05   3.2870683139E-02
   3.8361104802E-05   3.2859328714E-02
   4.7078451568E-05   3.2847979284E-02
   5.5795689887E-05   3.2836634744E-02
   6.4512819762E-05   3.2825295015E-02
   7.3229841195E-05   3.2813960034E-02
   8.1946754187E-05   3.2802629748E-02
   9.0663558742E-05   3.2791304114E-02
   9.9380254860E-05   3.2779983095E-02
   1.0809684254E-04   3.2768666658E-02
   1.1681332180E-04   3.2757354774E-02
   1.2552969262E-04   3.2746047418E-02
   1.3424595501E-04   3.2734744567E-02
   1.4296210898E-04   3.2723446199E-02
   1.5167815453E-04   3.2712152295E-02
   1.6039409165E-04   3.2700862839E-02
   1.6910992035E-04   3.2689577813E-02
   1.7782564063E-04   3.2678297202E-02
   1.8654125250E-04   3.2667020992E-02
   1.9525675596E-04   3.2655749170E-02
   2.0397215100E-04   3.2644481723E-02
   2.1268743763E-04   3.2633218640E-02
   2.2140261586E-04   3.2621959909E-02
   2.3011768568E-04   3.2610705520E-02
   2.3883264709E-04   3.2599455463E-02
   2.4754750011E-04   3.2588209727E-02
   2.5626224472E-04   3.2576968305E-02
   2.6497688094E-04   3.2565731186E-02
   2.7369140876E-04   3.2554498363E-02
   2.8240582818E-04   3.2543269828E-02
   2.9112013922E-04   3.2532045572E-02
   2.9983434186E-04   3.2520825588E-02
   3.0854843612E-04   3.2509609870E-02
   3.1726242200E-04   3.2498398409E-02
   3.2597629949E-04   3.2487191200E-02
   3.3469006859E-04   3.2475988234E-02
   3.4340372932E-04   3.2464789508E-02
   3.4897727530E-04   3.2457628577E-02
BLOCKEND
 $ BLOCK #248 2 FOR:
 $E IONIC_LIQ#3
BLOCK X=C1; Y=C2;       GOC=C3,WAD;
$ PLOTTED COLUMNS ARE : X(O) and ACR(CA)
   3.4906332378E-06   3.2904778493E-02   M
   3.4906410625E-07   3.2908877821E-02
BLOCKEND
  TOP_LAYER_ITEM 
 
  $ TOP_LAYER_DUMP

File: diagrama tc.exp
PROLOG 1
 XSCALE       0.500000E-12      0.500000    
 YSCALE        800.000           3222.52    
 XTYPE LINEAR
 YTYPE LINEAR
 XLENGTH        11.5000    
 YLENGTH        11.5000    
 TITLE  Diagrama Pseudobinario CaO-SrO (Optimizado PARROT),,
 XTEXT  X(SR)
 YTEXT  T
DATASET 1
CHAR 0.25
COLOR  1
 $ BLOCK #88 1 FOR:
 $E FCC_A1
 $F0 HALITE#1
 $E HALITE#2
BLOCK X=C1; Y=C2;       GOC=C3,WAD;
$ PLOTTED COLUMNS ARE : X(SR) and T
   4.6559289996E-01   8.0000000000E+02   M
   4.6558058279E-01   8.0006500000E+02
   4.6169576470E-01   8.1977796607E+02
BLOCKEND
 $ BLOCK #88 2 FOR:
 $F0 BCC_A2
 $E FCC_A1
 $F0 HALITE#1
 $E HALITE#2
$ INVARIANT EQUILIBRIUM
COLOR   2
BLOCK X=C1; Y=C2;       GOC=C3,WAD;
   2.8303584581E-02   8.1977796607E+02   M
   4.6169576470E-01   8.1977796607E+02
   4.6169576470E-01   8.1977796607E+02   M
   4.6169576470E-01   8.1977796607E+02
   4.6169576470E-01   8.1977796607E+02   M
   2.8303584581E-02   8.1977796607E+02
   2.8303584581E-02   8.1977796607E+02   M
   2.8303584581E-02   8.1977796607E+02
COLOR   1
BLOCKEND
 $ BLOCK #109 1 FOR:
 $E BCC_A2
 $F0 FCC_A1
 $E HALITE#1
BLOCK X=C1; Y=C2;       GOC=C3,WAD;
$ PLOTTED COLUMNS ARE : X(SR) and T
   2.8303584580E-02   8.1977796607E+02   M
   1.9826439687E-02   8.1971296607E+02
   7.3389396867E-03   8.1933414830E+02
   1.0951896867E-03   8.1607638343E+02
   7.0495531167E-04   8.1412976859E+02
   5.0983812417E-04   8.1216863903E+02
   3.1472093667E-04   8.0818301393E+02
   2.8466886495E-04   8.0716840455E+02
   2.3710373545E-04   8.0513918580E+02
   1.7322688401E-04   8.0108074830E+02
   1.6071336569E-04   8.0000000000E+02
BLOCKEND
 $ BLOCK #131 1 FOR:
 $F0 BCC_A2
 $E FCC_A1
 $E HALITE#1
BLOCK X=C1; Y=C2;       GOC=C3,WAD;
$ PLOTTED COLUMNS ARE : X(SR) and T
   2.8303584573E-02   8.1977796607E+02   M
   1.9826439689E-02   8.1971296607E+02
   7.3389396895E-03   8.1933414830E+02
   1.0951896895E-03   8.1607638344E+02
   7.0495531446E-04   8.1412976861E+02
   5.0983812696E-04   8.1216863907E+02
   3.1472093946E-04   8.0818301402E+02
   2.8466886730E-04   8.0716840464E+02
   2.3710373717E-04   8.0513918589E+02
   1.7322688506E-04   8.0108074839E+02
   1.6071336569E-04   8.0000000000E+02
BLOCKEND
 $ BLOCK #153 1 FOR:
 $E BCC_A2
 $F0 FCC_A1
 $E HALITE#2
BLOCK X=C1; Y=C2;       GOC=C3,WAD;
$ PLOTTED COLUMNS ARE : X(SR) and T
   4.6169576470E-01   8.1977796607E+02   M
   4.7610657171E-01   8.1984296607E+02
   4.7837702649E-01   8.1985504680E+02
   4.8291793603E-01   8.1988085800E+02
   4.9199975512E-01   8.1993955914E+02
   4.9654066467E-01   8.1997273927E+02
   4.9736628467E-01   8.1997906373E+02
   4.9901752467E-01   8.1999199008E+02
   4.9931775015E-01   8.1999438054E+02
   4.9991820112E-01   8.1999919898E+02
   4.9999325749E-01   8.1999980482E+02
   4.9999794851E-01   8.1999984271E+02
   5.0000000000E-01   8.1999985928E+02
   5.0000000000E-01   8.1999985928E+02
BLOCKEND
 $ BLOCK #176 1 FOR:
 $F0 BCC_A2
 $E FCC_A1
 $E HALITE#2
BLOCK X=C1; Y=C2;       GOC=C3,WAD;
$ PLOTTED COLUMNS ARE : X(SR) and T
   4.6169576470E-01   8.1977796607E+02   M
   4.7610657172E-01   8.1984296607E+02
   4.8859407172E-01   8.1991639026E+02
   4.9483782172E-01   8.1995998196E+02
   4.9597304910E-01   8.1996844414E+02
   4.9824350388E-01   8.1998588444E+02
   4.9937873126E-01   8.1999486761E+02
   4.9994634496E-01   8.1999942606E+02
   4.9995572700E-01   8.1999950178E+02
   4.9997449109E-01   8.1999965327E+02
   4.9999325519E-01   8.1999980480E+02
   4.9999794621E-01   8.1999984269E+02
   4.9999879912E-01   8.1999984958E+02
   5.0000000000E-01   8.1999985928E+02
   5.0000000000E-01   8.1999985928E+02
BLOCKEND
 $ BLOCK #199 1 FOR:
 $E BCC_A2
 $E HALITE#1
 $F0 HALITE#2
BLOCK X=C1; Y=C2;       GOC=C3,WAD;
$ PLOTTED COLUMNS ARE : X(SR) and T
   2.8303584582E-02   8.1977796607E+02   M
   2.8314002520E-02   8.1984296607E+02
   4.0284028425E-02   8.8477796607E+02
   5.6054062116E-02   9.4977796607E+02
   6.5799169586E-02   9.8227796607E+02
   7.7159347926E-02   1.0147779661E+03
   7.9416076257E-02   1.0206498239E+03
BLOCKEND
 $ BLOCK #199 2 FOR:
 $F0 LIQUID
 $E BCC_A2
 $F0 HALITE#1
 $E HALITE#2
$ INVARIANT EQUILIBRIUM
COLOR   2
BLOCK X=C1; Y=C2;       GOC=C3,WAD;
   7.9416076257E-02   1.0206498239E+03   M
   3.9903651013E-01   1.0206498239E+03
   3.9903651013E-01   1.0206498239E+03   M
   3.9903651013E-01   1.0206498239E+03
   3.9903651013E-01   1.0206498239E+03   M
   7.9416076257E-02   1.0206498239E+03
   7.9416076257E-02   1.0206498239E+03   M
   7.9416076257E-02   1.0206498239E+03
COLOR   1
BLOCKEND
 $ BLOCK #221 1 FOR:
 $E LIQUID
 $F0 BCC_A2
 $E HALITE#1
BLOCK X=C1; Y=C2;       GOC=C3,WAD;
$ PLOTTED COLUMNS ARE : X(SR) and T
   7.9416076258E-02   1.0206498239E+03   M
   7.3074731454E-02   1.0205848239E+03
   4.8099731454E-02   1.0202280511E+03
   2.3099731454E-02   1.0192306866E+03
   1.0599731454E-02   1.0168548046E+03
   4.3497314543E-03   1.0112598011E+03
   2.7872314543E-03   1.0070814467E+03
   2.0059814543E-03   1.0035058649E+03
   1.6153564543E-03   1.0010335313E+03
   1.4200439543E-03   9.9956511632E+02
   1.2247314543E-03   9.9792630667E+02
   1.0294189543E-03   9.9613981370E+02
   9.3176270429E-04   9.9522367137E+02
   8.3410645429E-04   9.9433937120E+02
   7.3645020429E-04   9.9356719304E+02
   6.8762207929E-04   9.9326895049E+02
   6.3879395429E-04   9.9307101253E+02
   5.8996582929E-04   9.9302375092E+02
   5.7775879804E-04   9.9304364992E+02
   5.6555176679E-04   9.9307905176E+02
   5.4113770429E-04   9.9320335169E+02
   4.9230957929E-04   9.9372764698E+02
   4.7744937824E-04   9.9398155323E+02
   4.5434043257E-04   9.9448936573E+02
   4.2152535272E-04   9.9550499073E+02
   3.9768868265E-04   9.9652061573E+02
   3.7878593178E-04   9.9753624073E+02
   3.6304935353E-04   9.9855186573E+02
   3.4952948855E-04   9.9956749073E+02
   3.3765160956E-04   1.0005831157E+03
   3.1743090625E-04   1.0026143657E+03
   3.0051865433E-04   1.0046456157E+03
   2.8588961105E-04   1.0066768657E+03
   2.7291743702E-04   1.0087081157E+03
   2.6119060988E-04   1.0107393657E+03
   2.5042421382E-04   1.0127706157E+03
   2.4041315023E-04   1.0148018657E+03
   2.3100537656E-04   1.0168331157E+03
   2.2208567835E-04   1.0188643657E+03
   2.1356535268E-04   1.0208956157E+03
   2.0537538280E-04   1.0229268657E+03
   1.9746175885E-04   1.0249581157E+03
   1.8978215995E-04   1.0269893657E+03
   1.8230352041E-04   1.0290206157E+03
   1.7500018205E-04   1.0310518657E+03
   1.6785244195E-04   1.0330831157E+03
   1.6084537382E-04   1.0351143657E+03
   1.5396784590E-04   1.0371456157E+03
   1.4721168785E-04   1.0391768657E+03
   1.4057097907E-04   1.0412081157E+03
   1.3404144283E-04   1.0432393657E+03
   1.2761993762E-04   1.0452706157E+03
   1.2130403999E-04   1.0473018657E+03
   1.1509171340E-04   1.0493331157E+03
   1.0898101750E-04   1.0513643657E+03
   1.0297008676E-04   1.0533956157E+03
   9.1238709897E-05   1.0574581157E+03
   7.9877695553E-05   1.0615206157E+03
   6.8863186147E-05   1.0655831157E+03
   5.8168115095E-05   1.0696456157E+03
   4.7763535409E-05   1.0737081157E+03
   3.7619949402E-05   1.0777706157E+03
   2.7708394918E-05   1.0818331157E+03
   1.8001220338E-05   1.0858956157E+03
   1.6256185431E-05   1.0866342522E+03
   1.2783213157E-05   1.0881115250E+03
   5.9016523695E-06   1.0910660708E+03
   4.6591483462E-06   1.0916032610E+03
   2.1817237194E-06   1.0926776414E+03
   1.7323450892E-06   1.0928729833E+03
   8.3454822870E-07   1.0932636671E+03
   6.7144886796E-07   1.0933347005E+03
   3.4537514552E-07   1.0934767674E+03
   2.8610686062E-07   1.0935025977E+03
   1.6758672435E-07   1.0935542584E+03
   1.4603995805E-07   1.0935636512E+03
   1.0294859390E-07   1.0935824369E+03
   1.6774532262E-08   1.0936200084E+03
   1.1077600064E-09   1.0936268395E+03
   8.4880823916E-10   1.0936269524E+03
   3.3090502858E-10   1.0936271783E+03
   5.0000000000E-13   1.0936276299E+03
   5.0000000000E-13   1.0936277120E+03
   5.0000000000E-13   1.0936278763E+03
   5.0000000000E-13   1.0936278763E+03
BLOCKEND
 $ BLOCK #259 1 FOR:
 $F0 LIQUID
 $E BCC_A2
 $E HALITE#1
BLOCK X=C1; Y=C2;       GOC=C3,WAD;
$ PLOTTED COLUMNS ARE : X(SR) and T
   7.9416076258E-02   1.0206498239E+03   M
   7.3074731454E-02   1.0205848239E+03
   4.8099731454E-02   1.0202280511E+03
   3.5599731454E-02   1.0199066472E+03
   2.3099731454E-02   1.0192306866E+03
   1.0599731454E-02   1.0168548046E+03
   4.3497314541E-03   1.0112598011E+03
   2.7872314541E-03   1.0070814467E+03
   2.0059814541E-03   1.0035058649E+03
   1.6153564541E-03   1.0010335313E+03
   1.4200439541E-03   9.9956511632E+02
   1.2247314541E-03   9.9792630667E+02
   1.0294189541E-03   9.9613981369E+02
   9.3176270411E-04   9.9522367137E+02
   8.3410645411E-04   9.9433937119E+02
   7.3645020411E-04   9.9356719304E+02
   6.8762207911E-04   9.9326895049E+02
   6.3879395411E-04   9.9307101253E+02
   5.8996582911E-04   9.9302375093E+02
   5.7775879786E-04   9.9304364992E+02
   5.6555176661E-04   9.9307905176E+02
   5.4113770411E-04   9.9320335169E+02
   4.9230957911E-04   9.9372764699E+02
   4.7744937810E-04   9.9398155324E+02
   4.5434043246E-04   9.9448936574E+02
   4.2152535265E-04   9.9550499074E+02
   3.9768868259E-04   9.9652061574E+02
   3.7878593174E-04   9.9753624074E+02
   3.6304935350E-04   9.9855186574E+02
   3.4952948852E-04   9.9956749074E+02
   3.3765160953E-04   1.0005831157E+03
   3.1743090623E-04   1.0026143657E+03
   3.0051865431E-04   1.0046456157E+03
   2.8588961105E-04   1.0066768657E+03
   2.7291743700E-04   1.0087081157E+03
   2.6119060987E-04   1.0107393657E+03
   2.5042421381E-04   1.0127706157E+03
   2.4041315022E-04   1.0148018657E+03
   2.3100537655E-04   1.0168331157E+03
   2.2208567835E-04   1.0188643657E+03
   2.1356535268E-04   1.0208956157E+03
   2.0537538279E-04   1.0229268657E+03
   1.9746175885E-04   1.0249581157E+03
   1.8978215994E-04   1.0269893657E+03
   1.8230352040E-04   1.0290206157E+03
   1.7500018205E-04   1.0310518657E+03
   1.6785244194E-04   1.0330831157E+03
   1.6084537381E-04   1.0351143657E+03
   1.5396784589E-04   1.0371456157E+03
   1.4721168784E-04   1.0391768657E+03
   1.4057097907E-04   1.0412081157E+03
   1.3404144282E-04   1.0432393657E+03
   1.2761993761E-04   1.0452706157E+03
   1.2130403998E-04   1.0473018657E+03
   1.1509171339E-04   1.0493331157E+03
   1.0898101749E-04   1.0513643657E+03
   1.0297008675E-04   1.0533956157E+03
   9.1238709890E-05   1.0574581157E+03
   7.9877695546E-05   1.0615206157E+03
   6.8863186137E-05   1.0655831157E+03
   5.8168115088E-05   1.0696456157E+03
   4.7763535401E-05   1.0737081157E+03
   3.7619949396E-05   1.0777706157E+03
   2.7708394911E-05   1.0818331157E+03
   1.8001220331E-05   1.0858956157E+03
   1.6256185424E-05   1.0866342522E+03
   1.2783213150E-05   1.0881115250E+03
   5.9016523629E-06   1.0910660708E+03
   4.6591483395E-06   1.0916032610E+03
   2.1817237128E-06   1.0926776414E+03
   1.7323450825E-06   1.0928729833E+03
   8.3454822206E-07   1.0932636671E+03
   6.7144886133E-07   1.0933347005E+03
   3.4537513889E-07   1.0934767674E+03
   2.8610685398E-07   1.0935025977E+03
   1.6758671771E-07   1.0935542584E+03
   1.4603995142E-07   1.0935636512E+03
   1.0294858726E-07   1.0935824369E+03
   1.6774525623E-08   1.0936200084E+03
   1.1077533693E-09   1.0936268395E+03
   8.4880159757E-10   1.0936269524E+03
   3.3089839608E-10   1.0936271783E+03
   5.0000000000E-13   1.0936276299E+03
   5.0000000000E-13   1.0936277120E+03
   5.0000000000E-13   1.0936278763E+03
   5.0000000000E-13   1.0936278763E+03
BLOCKEND
 $ BLOCK #297 1 FOR:
 $E LIQUID
 $F0 BCC_A2
 $E HALITE#2
BLOCK X=C1; Y=C2;       GOC=C3,WAD;
$ PLOTTED COLUMNS ARE : X(SR) and T
   3.9903651013E-01   1.0206498239E+03   M
   3.9996400227E-01   1.0207148239E+03
   4.2493900227E-01   1.0231499227E+03
   4.3743900227E-01   1.0249816147E+03
   4.6243900227E-01   1.0303502554E+03
   4.7493900227E-01   1.0341338360E+03
   4.8743900227E-01   1.0388510711E+03
   4.8971172977E-01   1.0398227969E+03
   4.9425718477E-01   1.0418813346E+03
   4.9508363121E-01   1.0422726870E+03
   4.9673652411E-01   1.0430716606E+03
   4.9703705012E-01   1.0432192885E+03
   4.9763810214E-01   1.0435167478E+03
   4.9884020618E-01   1.0441205644E+03
   4.9905877057E-01   1.0442316354E+03
   4.9949589936E-01   1.0444549747E+03
   4.9957537733E-01   1.0444957538E+03
   4.9973433327E-01   1.0445774715E+03
   4.9976323435E-01   1.0445923521E+03
   4.9982103651E-01   1.0446221345E+03
   4.9993664084E-01   1.0446817836E+03
   4.9995765982E-01   1.0446926411E+03
   4.9999969776E-01   1.0447143671E+03
   4.9999976093E-01   1.0447143998E+03
   4.9999988726E-01   1.0447144651E+03
   4.9999988726E-01   1.0447144651E+03
BLOCKEND
 $ BLOCK #322 1 FOR:
 $F0 LIQUID
 $E BCC_A2
 $E HALITE#2
BLOCK X=C1; Y=C2;       GOC=C3,WAD;
$ PLOTTED COLUMNS ARE : X(SR) and T
   3.9903651013E-01   1.0206498239E+03   M
   3.9996400227E-01   1.0207148239E+03
   4.2493900227E-01   1.0231499227E+03
   4.3743900227E-01   1.0249816147E+03
   4.4993900227E-01   1.0273440198E+03
   4.6243900227E-01   1.0303502554E+03
   4.8743900227E-01   1.0388510711E+03
   4.8971172977E-01   1.0398227969E+03
   4.9425718477E-01   1.0418813346E+03
   4.9508363121E-01   1.0422726870E+03
   4.9673652411E-01   1.0430716606E+03
   4.9703705012E-01   1.0432192885E+03
   4.9763810214E-01   1.0435167478E+03
   4.9884020618E-01   1.0441205644E+03
   4.9905877057E-01   1.0442316354E+03
   4.9949589936E-01   1.0444549747E+03
   4.9957537733E-01   1.0444957538E+03
   4.9973433327E-01   1.0445774715E+03
   4.9976323435E-01   1.0445923521E+03
   4.9982103651E-01   1.0446221345E+03
   4.9993664084E-01   1.0446817836E+03
   4.9995765982E-01   1.0446926411E+03
   4.9999969776E-01   1.0447143671E+03
   4.9999976093E-01   1.0447143998E+03
   4.9999988726E-01   1.0447144651E+03
   4.9999988726E-01   1.0447144651E+03
BLOCKEND
 $ BLOCK #370 1 FOR:
 $E LIQUID
 $E HALITE#1
 $F0 HALITE#2
BLOCK X=C1; Y=C2;       GOC=C3,WAD;
$ PLOTTED COLUMNS ARE : X(SR) and T
   7.9416076258E-02   1.0206498239E+03   M
   7.9441444925E-02   1.0207148239E+03
   9.3307320132E-02   1.0531823239E+03
   1.1018954130E-01   1.0856498239E+03
   1.3174593633E-01   1.1181173239E+03
   1.3641856691E-01   1.1240205063E+03
   1.4678290630E-01   1.1358268711E+03
   1.5901126544E-01   1.1476332360E+03
   1.7430745212E-01   1.1594396008E+03
   1.7761485516E-01   1.1615862128E+03
   1.7926609516E-01   1.1626058548E+03
   1.8256857516E-01   1.1645425536E+03
   1.8917353516E-01   1.1680131298E+03
   2.0238345515E-01   1.1733962848E+03
   2.1488345515E-01   1.1766534795E+03
   2.2738345515E-01   1.1781928178E+03
   2.2965618268E-01   1.1782921361E+03
   2.3006940590E-01   1.1783042845E+03
   2.3089585236E-01   1.1783231371E+03
   2.3104611536E-01   1.1783257857E+03
   2.3134664137E-01   1.1783303638E+03
   2.3194769330E-01   1.1783366470E+03
   2.3314979732E-01   1.1783377295E+03
   2.3555400540E-01   1.1782940701E+03
   2.4036242157E-01   1.1780241338E+03
   2.4517083774E-01   1.1775118495E+03
   2.5478767008E-01   1.1757641276E+03
   2.5653618522E-01   1.1753430553E+03
   2.6003321551E-01   1.1744056528E+03
   2.6702727609E-01   1.1721496224E+03
   2.8101539725E-01   1.1661059866E+03
   3.0601539725E-01   1.1501135111E+03
   3.3101539725E-01   1.1270943696E+03
   3.4351539725E-01   1.1127273237E+03
   3.5601539725E-01   1.0962772217E+03
   3.8101539725E-01   1.0563331420E+03
   3.9903651013E-01   1.0206498239E+03
BLOCKEND
 $ BLOCK #398 1 FOR:
 $E BCC_A2
 $F0 HALITE#1
 $E HALITE#2
BLOCK X=C1; Y=C2;       GOC=C3,WAD;
$ PLOTTED COLUMNS ARE : X(SR) and T
   3.9903651013E-01   1.0206498239E+03   M
   3.9906650840E-01   1.0205848239E+03
   4.1298632049E-01   9.8811732392E+02
   4.3566317495E-01   9.2318232392E+02
   4.5321517616E-01   8.5818232392E+02
   4.6169576470E-01   8.1977796607E+02
BLOCKEND
 $ BLOCK #419 1 FOR:
 $E FCC_A1
 $E HALITE#1
 $F0 HALITE#2
BLOCK X=C1; Y=C2;       GOC=C3,WAD;
$ PLOTTED COLUMNS ARE : X(SR) and T
   2.8303584582E-02   8.1977796607E+02   M
   2.8293169512E-02   8.1971296607E+02
   2.5263788982E-02   8.0000000000E+02
BLOCKEND
 $ BLOCK #501 1 FOR:
 $F0 LIQUID
 $E HALITE#1
 $E SRO2
BLOCK X=C1; Y=C2;       GOC=C3,WAD;
$ PLOTTED COLUMNS ARE : X(SR) and T
   4.3109088226E-03   8.0000000000E+02   M
   4.3359088226E-03   8.0044275694E+02
   9.6966896670E-03   8.6537775694E+02
   2.0624064041E-02   9.3037775694E+02
   4.5431515261E-02   9.9537775694E+02
   5.7250479405E-02   1.0116277569E+03
   7.5442383554E-02   1.0278777569E+03
   8.4520521018E-02   1.0332964677E+03
BLOCKEND
 $ BLOCK #501 2 FOR:
 $F0 LIQUID
 $F0 HALITE#1
 $E HALITE#2
 $E SRO2
$ INVARIANT EQUILIBRIUM
COLOR   2
BLOCK X=C1; Y=C2;       GOC=C3,WAD;
   8.4520521018E-02   1.0332964677E+03   M
   3.9301771852E-01   1.0332964677E+03
   3.9301771852E-01   1.0332964677E+03   M
   3.9301771852E-01   1.0332964677E+03
   3.9301771852E-01   1.0332964677E+03   M
   8.4520521018E-02   1.0332964677E+03
   8.4520521018E-02   1.0332964677E+03   M
   8.4520521018E-02   1.0332964677E+03
COLOR   1
BLOCKEND
 $ BLOCK #523 1 FOR:
 $E LIQUID
 $E HALITE#1
 $F0 HALITE#2
BLOCK X=C1; Y=C2;       GOC=C3,WAD;
$ PLOTTED COLUMNS ARE : X(SR) and T
   8.4520521018E-02   1.0332964677E+03   M
   8.4547666121E-02   1.0333614677E+03
   9.9460152481E-02   1.0658289677E+03
   1.1788876193E-01   1.0982964677E+03
   1.2904374334E-01   1.1145302177E+03
   1.4215138228E-01   1.1307639677E+03
   1.5829047557E-01   1.1469977177E+03
   1.8030782682E-01   1.1632314677E+03
   1.9674637034E-01   1.1713483427E+03
   2.0299012034E-01   1.1735949495E+03
   2.1547762034E-01   1.1767650903E+03
   2.1774807511E-01   1.1771559690E+03
   2.2228898466E-01   1.1777693879E+03
   2.3137080375E-01   1.1783306901E+03
   2.4953444193E-01   1.1768380935E+03
   2.5109694193E-01   1.1765486341E+03
   2.5265944193E-01   1.1762337866E+03
   2.5578444193E-01   1.1755279793E+03
   2.5734694193E-01   1.1751370359E+03
   2.5890944193E-01   1.1747207373E+03
   2.6047194193E-01   1.1742790821E+03
   2.6203444193E-01   1.1738120651E+03
   2.6359694193E-01   1.1733196774E+03
   2.6515944193E-01   1.1728019060E+03
   2.6594069193E-01   1.1725334963E+03
   2.6672194193E-01   1.1722587341E+03
   2.6750319193E-01   1.1719776168E+03
   2.6764523740E-01   1.1719258215E+03
   2.6792932834E-01   1.1718216003E+03
   2.6849751021E-01   1.1716106349E+03
   2.6947110263E-01   1.1712413166E+03
   2.6975519357E-01   1.1711316877E+03
   2.7032337545E-01   1.1709099034E+03
   2.7145973920E-01   1.1704562241E+03
   2.7373246670E-01   1.1695083769E+03
   2.7827792170E-01   1.1674503002E+03
   2.8736883170E-01   1.1626802344E+03
   3.0555065170E-01   1.1504731733E+03
   3.1805065170E-01   1.1399463296E+03
   3.3055065170E-01   1.1275903403E+03
   3.4305065170E-01   1.1132977753E+03
   3.6805065170E-01   1.0782986188E+03
   3.8055065170E-01   1.0571706746E+03
   3.9301771852E-01   1.0332964677E+03
BLOCKEND
 $ BLOCK #553 1 FOR:
 $E LIQUID
 $E HALITE#1
 $F0 SRO2
BLOCK X=C1; Y=C2;       GOC=C3,WAD;
$ PLOTTED COLUMNS ARE : X(SR) and T
   8.4520521018E-02   1.0332964677E+03   M
   8.4395765628E-02   1.0332314677E+03
   5.9420765628E-02   1.0140417485E+03
   4.6920765628E-02   9.9775962205E+02
   3.4420765628E-02   9.7370278199E+02
   2.1920765628E-02   9.3565047402E+02
   1.5670765628E-02   9.0654146146E+02
   9.4207656282E-03   8.6294656979E+02
   6.2957656282E-03   8.2974673141E+02
   5.1313180535E-03   8.1349673141E+02
   4.3109088216E-03   8.0000000000E+02
BLOCKEND
 $ BLOCK #575 1 FOR:
 $E LIQUID
 $E HALITE#2
 $F0 SRO2
BLOCK X=C1; Y=C2;       GOC=C3,WAD;
$ PLOTTED COLUMNS ARE : X(SR) and T
   3.9301771852E-01   1.0332964677E+03   M
   3.9345157219E-01   1.0333614677E+03
   4.1842657219E-01   1.0379687407E+03
   4.4342657219E-01   1.0443423985E+03
   4.5592657219E-01   1.0482128872E+03
   4.6842657219E-01   1.0525487860E+03
   4.9342657219E-01   1.0626390830E+03
   4.9569929969E-01   1.0636511142E+03
   4.9611252292E-01   1.0638368260E+03
   4.9693896936E-01   1.0642098253E+03
   4.9859186226E-01   1.0649621301E+03
   4.9889238827E-01   1.0650998166E+03
   4.9949344029E-01   1.0653760243E+03
   4.9960272248E-01   1.0654263635E+03
   4.9982128688E-01   1.0655271522E+03
   4.9986102586E-01   1.0655454932E+03
   4.9994050383E-01   1.0655821899E+03
   4.9995495437E-01   1.0655888641E+03
   4.9998385545E-01   1.0656022145E+03
   4.9998911020E-01   1.0656046421E+03
   4.9999961968E-01   1.0656094976E+03
   4.9999979339E-01   1.0656095778E+03
   5.0000000000E-01   1.0656098674E+03
   5.0000000000E-01   1.0656098674E+03
BLOCKEND
 $ BLOCK #600 1 FOR:
 $F0 LIQUID
 $E HALITE#2
 $E SRO2
BLOCK X=C1; Y=C2;       GOC=C3,WAD;
$ PLOTTED COLUMNS ARE : X(SR) and T
   3.9301771852E-01   1.0332964677E+03   M
   3.9345157219E-01   1.0333614677E+03
   4.1842657219E-01   1.0379687407E+03
   4.3092657219E-01   1.0409303871E+03
   4.4342657219E-01   1.0443423985E+03
   4.6842657219E-01   1.0525487860E+03
   4.9342657219E-01   1.0626390830E+03
   4.9569929969E-01   1.0636511142E+03
   4.9611252292E-01   1.0638368260E+03
   4.9693896936E-01   1.0642098253E+03
   4.9859186226E-01   1.0649621301E+03
   4.9889238827E-01   1.0650998166E+03
   4.9949344029E-01   1.0653760243E+03
   4.9960272248E-01   1.0654263635E+03
   4.9982128688E-01   1.0655271522E+03
   4.9986102586E-01   1.0655454932E+03
   4.9994050383E-01   1.0655821899E+03
   4.9995495437E-01   1.0655888641E+03
   4.9998385545E-01   1.0656022145E+03
   4.9998911020E-01   1.0656046421E+03
   4.9999961968E-01   1.0656094976E+03
   4.9999979339E-01   1.0656095778E+03
   5.0000000000E-01   1.0656098674E+03
   5.0000000000E-01   1.0656098674E+03
BLOCKEND
 $ BLOCK #625 1 FOR:
 $E HALITE#1
 $F0 HALITE#2
 $E SRO2
BLOCK X=C1; Y=C2;       GOC=C3,WAD;
$ PLOTTED COLUMNS ARE : X(SR) and T
   8.4520521019E-02   1.0332964677E+03   M
   8.4493385585E-02   1.0332314677E+03
   7.2038084539E-02   1.0007639677E+03
   5.2287803538E-02   9.3582896775E+02
   3.7430803796E-02   8.7082896775E+02
   2.6133172009E-02   8.0582896775E+02
   2.5263788982E-02   8.0000000000E+02
BLOCKEND
 $ BLOCK #646 1 FOR:
 $F0 HALITE#1
 $E HALITE#2
 $E SRO2
BLOCK X=C1; Y=C2;       GOC=C3,WAD;
$ PLOTTED COLUMNS ARE : X(SR) and T
   3.9301771852E-01   1.0332964677E+03   M
   3.9304961430E-01   1.0332314677E+03
   4.0780459387E-01   1.0007639677E+03
   4.3170124163E-01   9.3582896775E+02
   4.5013600429E-01   8.7082896775E+02
   4.6447566541E-01   8.0582896775E+02
   4.6559289996E-01   8.0000000000E+02
BLOCKEND
 $ BLOCK #877 2 FOR:
 $F0 BCC_A2
 $F0 FCC_A1
 $E HALITE#1
BLOCK X=C1; Y=C2;       GOC=C3,WAD;
$ PLOTTED COLUMNS ARE : X(SR) and T
BLOCKEND
 $ BLOCK #897 1 FOR:
 $F0 BCC_A2
 $E HALITE#1
BLOCK X=C1; Y=C2;       GOC=C3,WAD;
$ PLOTTED COLUMNS ARE : X(SR) and T
BLOCKEND
 $ BLOCK #917 1 FOR:
 $F0 FCC_A1
 $E HALITE#1
BLOCK X=C1; Y=C2;       GOC=C3,WAD;
$ PLOTTED COLUMNS ARE : X(SR) and T
BLOCKEND
 $ BLOCK #958 1 FOR:
 $E BCC_A2
 $F0 FCC_A1
 $E HALITE#1
BLOCK X=C1; Y=C2;       GOC=C3,WAD;
$ PLOTTED COLUMNS ARE : X(SR) and T
   5.0000000000E-01   8.1999985928E+02   M
   4.9975000000E-01   8.1999784416E+02
   4.7477500000E-01   8.1983612774E+02
   4.6227500000E-01   8.1978021683E+02
   4.6169576470E-01   8.1977796607E+02
BLOCKEND
 $ BLOCK #1000 1 FOR:
 $F0 BCC_A2
 $E FCC_A1
 $E HALITE#1
BLOCK X=C1; Y=C2;       GOC=C3,WAD;
$ PLOTTED COLUMNS ARE : X(SR) and T
   5.0000000000E-01   8.1999985928E+02   M
   4.9997500000E-01   8.2000022295E+02
   4.7500000000E-01   8.1983727061E+02
   4.6169576470E-01   8.1977796607E+02
BLOCKEND
 $ BLOCK #1020 1 FOR:
 $E LIQUID
 $F0 HALITE#2
BLOCK X=C1; Y=C2;       GOC=C3,WAD;
$ PLOTTED COLUMNS ARE : X(SR) and T
   1.0000000000E-02   3.2223498580E+03   M
   9.9750000000E-03   3.2223490191E+03
   3.7312500000E-03   3.2220748361E+03
   6.0937500000E-04   3.2219696188E+03
   2.1914062500E-04   3.2219441485E+03
   2.4023437500E-05   3.2219312205E+03
   1.1828613281E-05   3.2219304082E+03
   5.7312011717E-06   3.2219300019E+03
   2.6824951170E-06   3.2219297987E+03
   1.1581420896E-06   3.2219296971E+03
   3.9596557595E-07   3.2219296463E+03
   1.4877319117E-08   3.2219296209E+03
   1.4877319117E-08   3.2219296209E+03
BLOCKEND
 $ BLOCK #1043 1 FOR:
 $E LIQUID
 $F0 HALITE#2
BLOCK X=C1; Y=C2;       GOC=C3,WAD;
$ PLOTTED COLUMNS ARE : X(SR) and T
   1.0000000000E-02   3.2223498580E+03   M
   1.0025000000E-02   3.2223506948E+03
   3.5000000000E-02   3.2221955976E+03
   4.7500000000E-02   3.2214864450E+03
   6.0000000000E-02   3.2202691184E+03
   7.2500000000E-02   3.2186444603E+03
   9.7500000000E-02   3.2142708449E+03
   1.2250000000E-01   3.2085387794E+03
   1.3500000000E-01   3.2052055384E+03
   1.6000000000E-01   3.1976597177E+03
   1.7250000000E-01   3.1934577264E+03
   1.9750000000E-01   3.1841904745E+03
   2.2250000000E-01   3.1737120569E+03
   2.4750000000E-01   3.1618808381E+03
   2.6000000000E-01   3.1553904419E+03
   2.8500000000E-01   3.1410752252E+03
   2.9750000000E-01   3.1331583587E+03
   3.2250000000E-01   3.1155286477E+03
   3.4750000000E-01   3.0950592622E+03
   3.6000000000E-01   3.0835692650E+03
   3.7250000000E-01   3.0711294255E+03
   3.8500000000E-01   3.0576493694E+03
   3.9750000000E-01   3.0430360010E+03
   4.1000000000E-01   3.0271957682E+03
   4.2250000000E-01   3.0100377352E+03
   4.3500000000E-01   2.9914775385E+03
   4.4750000000E-01   2.9714421868E+03
   4.6000000000E-01   2.9498754873E+03
   4.6625000000E-01   2.9385062992E+03
   4.7250000000E-01   2.9267436399E+03
   4.7875000000E-01   2.9145876170E+03
   4.8500000000E-01   2.9020403022E+03
   4.9125000000E-01   2.8891058010E+03
   4.9238636375E-01   2.8867129237E+03
   4.9465909125E-01   2.8818895457E+03
   4.9920454625E-01   2.8720936799E+03
   4.9927967775E-01   2.8719301090E+03
   4.9942994076E-01   2.8716028066E+03
   4.9973046677E-01   2.8709475605E+03
   4.9978510787E-01   2.8708283330E+03
   4.9989439006E-01   2.8705897932E+03
   4.9991425956E-01   2.8705464102E+03
   4.9995399854E-01   2.8704596331E+03
   4.9996122381E-01   2.8704438538E+03
   4.9997567435E-01   2.8704122937E+03
   4.9997830172E-01   2.8704065553E+03
   4.9998355647E-01   2.8703950784E+03
   4.9999406595E-01   2.8703721236E+03
   4.9999597677E-01   2.8703679499E+03
   4.9999979840E-01   2.8703596023E+03
   4.9999979840E-01   2.8703596023E+03
BLOCKEND
 $ BLOCK #1074 1 FOR:
 $E LIQUID
 $F0 HALITE#1
BLOCK X=C1; Y=C2;       GOC=C3,WAD;
$ PLOTTED COLUMNS ARE : X(SR) and T
   1.7000000000E-01   3.1943209052E+03   M
   1.6997500000E-01   3.1943294793E+03
   1.4500000000E-01   3.2023257440E+03
   1.2000000000E-01   3.2091690508E+03
   1.0750000000E-01   3.2121327076E+03
   8.2500000000E-02   3.2170682564E+03
   5.7500000000E-02   3.2205459957E+03
   4.5000000000E-02   3.2216787332E+03
   2.0000000000E-02   3.2225229903E+03
   7.5000000000E-03   3.2222557898E+03
   6.9318181250E-03   3.2222315323E+03
   5.7954543750E-03   3.2221798039E+03
   3.5227268750E-03   3.2220634404E+03
   3.3161152634E-03   3.2220520054E+03
   2.9028920403E-03   3.2220287062E+03
   2.8277605377E-03   3.2220244084E+03
   2.6774975324E-03   3.2220157560E+03
   2.3769715219E-03   3.2219982237E+03
   2.3720041488E-03   3.2219979313E+03
   2.3711009900E-03   3.2219978782E+03
   2.3692946723E-03   3.2219977719E+03
   2.3656820370E-03   3.2219975592E+03
   2.3656223240E-03   3.2219975556E+03
   2.3656223240E-03   3.2219975556E+03
BLOCKEND
 $ BLOCK #1099 1 FOR:
 $E LIQUID
 $F0 HALITE#1
BLOCK X=C1; Y=C2;       GOC=C3,WAD;
$ PLOTTED COLUMNS ARE : X(SR) and T
   1.7000000000E-01   3.1943209052E+03   M
   1.7002500000E-01   3.1943123298E+03
   1.9500000000E-01   3.1851700697E+03
   2.0750000000E-01   3.1801505418E+03
   2.2000000000E-01   3.1748177895E+03
   2.3250000000E-01   3.1691526395E+03
   2.4500000000E-01   3.1631306104E+03
   2.5750000000E-01   3.1567216943E+03
   2.8250000000E-01   3.1425942307E+03
   2.9500000000E-01   3.1347861058E+03
   3.2000000000E-01   3.1174099990E+03
   3.3250000000E-01   3.1077142817E+03
   3.4500000000E-01   3.0972509436E+03
   3.7000000000E-01   3.0736976677E+03
   3.8250000000E-01   3.0604330433E+03
   3.9500000000E-01   3.0460538458E+03
   4.0750000000E-01   3.0304663958E+03
   4.2000000000E-01   3.0135789464E+03
   4.3250000000E-01   2.9953054607E+03
   4.4500000000E-01   2.9755702542E+03
   4.5750000000E-01   2.9543133236E+03
   4.7000000000E-01   2.9314959563E+03
   4.7625000000E-01   2.9194971422E+03
   4.8250000000E-01   2.9071059665E+03
   4.8875000000E-01   2.8943257153E+03
   4.8988636375E-01   2.8919606160E+03
   4.9215909125E-01   2.8871925047E+03
   4.9670454625E-01   2.8775058781E+03
   4.9753099270E-01   2.8757233158E+03
   4.9918388559E-01   2.8721386514E+03
   4.9948441160E-01   2.8714841056E+03
   4.9953905270E-01   2.8713650054E+03
   4.9964833489E-01   2.8711267200E+03
   4.9986689929E-01   2.8706498104E+03
   4.9990663827E-01   2.8705630510E+03
   4.9998611624E-01   2.8703894874E+03
   4.9998742993E-01   2.8703866181E+03
   4.9999005730E-01   2.8703808794E+03
   4.9999531204E-01   2.8703694018E+03
   4.9999626745E-01   2.8703673149E+03
   4.9999817826E-01   2.8703631412E+03
   4.9999852569E-01   2.8703623823E+03
   4.9999922053E-01   2.8703608646E+03
   4.9999934686E-01   2.8703605886E+03
   4.9999959953E-01   2.8703600367E+03
   5.0000002622E-01   2.8703592423E+03
   5.0000002622E-01   2.8703592423E+03
BLOCKEND
 $ BLOCK #1129 1 FOR:
 $E LIQUID
 $F0 HALITE#1
BLOCK X=C1; Y=C2;       GOC=C3,WAD;
$ PLOTTED COLUMNS ARE : X(SR) and T
   3.3000000000E-01   3.1097123935E+03   M
   3.2997500000E-01   3.1097322217E+03
   3.0500000000E-01   3.1281346087E+03
   2.9250000000E-01   3.1363912171E+03
   2.8000000000E-01   3.1440927677E+03
   2.6750000000E-01   3.1512921751E+03
   2.4250000000E-01   3.1643649256E+03
   2.1750000000E-01   3.1759102432E+03
   1.9250000000E-01   3.1861377147E+03
   1.6750000000E-01   3.1951726825E+03
   1.4250000000E-01   3.2030631758E+03
   1.3000000000E-01   3.2065748391E+03
   1.0500000000E-01   3.2126870452E+03
   9.2500000000E-02   3.2152592201E+03
   6.7500000000E-02   3.2193415709E+03
   5.5000000000E-02   3.2208063772E+03
   3.0000000000E-02   3.2223807546E+03
   5.0000000000E-03   3.2221410381E+03
   4.7159090625E-03   3.2221266818E+03
   4.1477271875E-03   3.2220971607E+03
   3.0113634375E-03   3.2220348777E+03
   7.3863593751E-04   3.2219779423E+03
   1.7045406251E-04   3.2219409347E+03
   2.8408593757E-05   3.2219315125E+03
   1.0652910163E-05   3.2219303299E+03
   1.7750683661E-06   3.2219297382E+03
   6.6533814152E-07   3.2219296642E+03
   1.1047302922E-07   3.2219296272E+03
   4.1114890180E-08   3.2219296226E+03
   6.4358206614E-09   3.2219296203E+03
   6.4358206614E-09   3.2219296203E+03
BLOCKEND
 $ BLOCK #1156 1 FOR:
 $E LIQUID
 $F0 HALITE#1
BLOCK X=C1; Y=C2;       GOC=C3,WAD;
$ PLOTTED COLUMNS ARE : X(SR) and T
   3.3000000000E-01   3.1097123935E+03   M
   3.3002500000E-01   3.1096925623E+03
   3.5500000000E-01   3.0882743152E+03
   3.6750000000E-01   3.0762250455E+03
   3.8000000000E-01   3.0631721378E+03
   3.9250000000E-01   3.0490233547E+03
   4.0500000000E-01   3.0336850054E+03
   4.1750000000E-01   3.0170646832E+03
   4.3000000000E-01   2.9990748641E+03
   4.4250000000E-01   2.9796373845E+03
   4.5500000000E-01   2.9586886571E+03
   4.6750000000E-01   2.9361852691E+03
   4.7375000000E-01   2.9243438669E+03
   4.8000000000E-01   2.9121093556E+03
   4.8625000000E-01   2.8994842093E+03
   4.9250000000E-01   2.8864729449E+03
   4.9363636375E-01   2.8840662578E+03
   4.9590909125E-01   2.8792154169E+03
   4.9632231447E-01   2.8783281026E+03
   4.9714876092E-01   2.8765485633E+03
   4.9880165381E-01   2.8729699149E+03
   4.9910217982E-01   2.8723164586E+03
   4.9970323184E-01   2.8710069768E+03
   4.9981251404E-01   2.8707685217E+03
   4.9983238353E-01   2.8707251541E+03
   4.9987212252E-01   2.8706384077E+03
   4.9995160049E-01   2.8704648701E+03
   4.9996605103E-01   2.8704333113E+03
   4.9999495211E-01   2.8703701880E+03
   5.0000005171E-01   2.8703593203E+03
   5.0000005171E-01   2.8703593203E+03
BLOCKEND
 $ BLOCK #1183 1 FOR:
 $E LIQUID
 $F0 HALITE#2
BLOCK X=C1; Y=C2;       GOC=C3,WAD;
$ PLOTTED COLUMNS ARE : X(SR) and T
   4.9000000000E-01   2.8917234098E+03   M
   4.8997500000E-01   2.8917756061E+03
   4.8373125000E-01   2.9046188920E+03
   4.7748750000E-01   2.9170747671E+03
   4.7124375000E-01   2.9291395526E+03
   4.5875625000E-01   2.9520911366E+03
   4.4626875000E-01   2.9734829006E+03
   4.3378125000E-01   2.9933509955E+03
   4.2129375000E-01   3.0117533367E+03
   4.0880625000E-01   3.0287640274E+03
   3.9631875000E-01   3.0444680038E+03
   3.8383125000E-01   3.0589563336E+03
   3.7134375000E-01   3.0723223635E+03
   3.4636875000E-01   3.0960552357E+03
   3.3386875000E-01   3.1066073557E+03
   3.2136875000E-01   3.1163834321E+03
   3.0886875000E-01   3.1254576262E+03
   2.8386875000E-01   3.1417651368E+03
   2.5886875000E-01   3.1559949452E+03
   2.4636875000E-01   3.1624482916E+03
   2.2136875000E-01   3.1742140570E+03
   2.0886875000E-01   3.1795821782E+03
   1.9636875000E-01   3.1846352276E+03
   1.7136875000E-01   3.1938497283E+03
   1.4636875000E-01   3.2019170987E+03
   1.2136875000E-01   3.2088255013E+03
   9.6368750000E-02   3.2144992526E+03
   7.1368750000E-02   3.2188075906E+03
   4.6368750000E-02   3.2215756166E+03
   3.3868750000E-02   3.2222440041E+03
   8.8687500000E-03   3.2223098431E+03
   2.6187500000E-03   3.2220123526E+03
   1.0562500000E-03   3.2219981549E+03
   2.7500000001E-04   3.2219478259E+03
   7.9687500008E-05   3.2219349218E+03
   3.0859375008E-05   3.2219316756E+03
   6.4453125080E-06   3.2219300495E+03
   3.4179688304E-07   3.2219296427E+03
   1.5106201975E-07   3.2219296299E+03
   5.5694588114E-08   3.2219296236E+03
   8.0108722938E-09   3.2219296204E+03
   8.0108722938E-09   3.2219296204E+03
BLOCKEND
 $ BLOCK #1212 1 FOR:
 $E LIQUID
 $F0 HALITE#2
BLOCK X=C1; Y=C2;       GOC=C3,WAD;
$ PLOTTED COLUMNS ARE : X(SR) and T
   4.9000000000E-01   2.8917234098E+03   M
   4.9002500000E-01   2.8916712074E+03
   4.9229545477E-01   2.8869048163E+03
   4.9683636432E-01   2.8772219976E+03
   4.9766198432E-01   2.8754401808E+03
   4.9931322432E-01   2.8718570565E+03
   4.9961344980E-01   2.8712027978E+03
   4.9966803626E-01   2.8710837500E+03
   4.9977720917E-01   2.8708455697E+03
   4.9999555500E-01   2.8703688711E+03
   4.9999916402E-01   2.8703609880E+03
   4.9999982021E-01   2.8703595547E+03
   4.9999993952E-01   2.8703592941E+03
   4.9999993952E-01   2.8703592941E+03
BLOCKEND
  TOP_LAYER_ITEM 
 
  $ TOP_LAYER_DUMP

File: dos.exp
PROLOG 1
 XSCALE       0.643582E-08      0.500000    
 YSCALE        800.000           3222.52    
 XTYPE LINEAR
 YTYPE LINEAR
 XLENGTH        11.5000    
 YLENGTH        11.5000    
 TITLE  Diagrama Pseudobinario CaO-SrO (Optimizado PARROT),,
 XTEXT  X(SR)
 YTEXT  T
DATASET 1
CHAR 0.25
COLOR  1
 $ BLOCK #68 1 FOR:
 $E LIQUID
 $F0 HALITE#2
BLOCK X=C1; Y=C2;       GOC=C3,WAD;
$ PLOTTED COLUMNS ARE : X(SR) and T
   4.9000000000E-01   2.8917234098E+03   M
   4.9002500000E-01   2.8916712074E+03
   4.9229545477E-01   2.8869048163E+03
   4.9683636432E-01   2.8772219976E+03
   4.9766198432E-01   2.8754401808E+03
   4.9931322432E-01   2.8718570565E+03
   4.9961344980E-01   2.8712027978E+03
   4.9966803626E-01   2.8710837500E+03
   4.9977720917E-01   2.8708455697E+03
   4.9999555500E-01   2.8703688711E+03
   4.9999916402E-01   2.8703609880E+03
   4.9999982021E-01   2.8703595547E+03
   4.9999993952E-01   2.8703592941E+03
   4.9999993952E-01   2.8703592941E+03
BLOCKEND
 $ BLOCK #117 1 FOR:
 $E LIQUID
 $F0 HALITE#1
 $E HALITE#2
BLOCK X=C1; Y=C2;       GOC=C3,WAD;
$ PLOTTED COLUMNS ARE : X(SR) and T
   4.6559289996E-01   8.0000000000E+02   M
   4.6558058279E-01   8.0006500000E+02
   4.6558058279E-01   8.0006500000E+02
BLOCKEND
 $ BLOCK #137 1 FOR:
 $E LIQUID
 $F0 HALITE#1
 $E HALITE#2
BLOCK X=C1; Y=C2;       GOC=C3,WAD;
$ PLOTTED COLUMNS ARE : X(SR) and T
   4.6366030346E-01   8.1000000000E+02   M
   4.6364749101E-01   8.1006500000E+02
   4.4908715855E-01   8.7500000000E+02
   4.3035038009E-01   9.4000000000E+02
   4.0600300891E-01   1.0050000000E+03
   3.9093287826E-01   1.0375000000E+03
   3.7314825409E-01   1.0700000000E+03
   3.5147792531E-01   1.1025000000E+03
   3.3848562653E-01   1.1187500000E+03
   3.2328541628E-01   1.1350000000E+03
   3.0453602345E-01   1.1512500000E+03
   3.0053118285E-01   1.1542045458E+03
   2.9167482843E-01   1.1601136373E+03
   2.6762881559E-01   1.1719318203E+03
   2.5853790559E-01   1.1748220239E+03
   2.4035608559E-01   1.1780246492E+03
   2.2785608554E-01   1.1779741704E+03
   2.0285608569E-01   1.1639484356E+03
   1.9035608570E-01   1.1490360456E+03
   1.8921972190E-01   1.1473959690E+03
   1.8694699440E-01   1.1439965447E+03
   1.8240153941E-01   1.1366641140E+03
   1.7331062941E-01   1.1197152318E+03
   1.5512880941E-01   1.0763567367E+03
   1.4262880941E-01   1.0389047883E+03
   1.4149244575E-01   1.0351416711E+03
   1.3921971825E-01   1.0275148603E+03
   1.3467426325E-01   1.0115674182E+03
   1.2558335325E-01   9.7693715350E+02
   1.1649244324E-01   9.3849106377E+02
   1.0740153324E-01   8.9602736586E+02
   9.8310623283E-02   8.4939318015E+02
   9.3765168251E-02   8.2445344384E+02
BLOCKEND
 $ BLOCK #186 1 FOR:
 $E LIQUID
 $E HALITE#1
 $F0 HALITE#2
BLOCK X=C1; Y=C2;       GOC=C3,WAD;
$ PLOTTED COLUMNS ARE : X(SR) and T
   2.5263788981E-02   8.0000000000E+02   M
   2.5288788981E-02   8.0016966769E+02
   3.1532538981E-02   8.3911489770E+02
   4.4020038981E-02   9.0188638918E+02
   5.6507538981E-02   9.5140103596E+02
   6.8995038981E-02   9.9195232030E+02
   8.1482538981E-02   1.0258730158E+03
   9.3970038982E-02   1.0545927248E+03
   1.0645753898E-01   1.0790592181E+03
   1.1894503898E-01   1.0999363228E+03
   1.3143253898E-01   1.1177079038E+03
   1.4392003898E-01   1.1327371634E+03
   1.5640753898E-01   1.1453026283E+03
   1.6889503898E-01   1.1556210696E+03
   1.8138253898E-01   1.1638626602E+03
   1.9387003898E-01   1.1701612908E+03
   2.0635753898E-01   1.1746217325E+03
   2.1884503898E-01   1.1773246609E+03
   2.3133253907E-01   1.1783301705E+03
   2.5630753907E-01   1.1753999219E+03
   2.5787003907E-01   1.1750004899E+03
   2.5943253907E-01   1.1745757027E+03
   2.6099503907E-01   1.1741255576E+03
   2.6255753907E-01   1.1736500481E+03
   2.6412003907E-01   1.1731491640E+03
   2.6568253907E-01   1.1726228911E+03
   2.6646378907E-01   1.1723502283E+03
   2.6724503907E-01   1.1720712112E+03
   2.6802628907E-01   1.1717858369E+03
   2.6880753907E-01   1.1714941024E+03
   2.7037003907E-01   1.1708915389E+03
   2.7349503907E-01   1.1696099244E+03
   2.7974503907E-01   1.1667396584E+03
   2.9224503907E-01   1.1597588236E+03
   3.0474503907E-01   1.1510909114E+03
   3.2974503907E-01   1.1284437504E+03
   3.5474503907E-01   1.0980490530E+03
   3.6724503907E-01   1.0795717002E+03
   3.9224503907E-01   1.0348647094E+03
   4.1724503907E-01   9.7717805938E+02
   4.2974503907E-01   9.4184681579E+02
   4.4224503907E-01   9.0067918953E+02
   4.5474503907E-01   8.5166239599E+02
   4.6559289996E-01   8.0000000000E+02
BLOCKEND
 $ BLOCK #306 1 FOR:
 $E LIQUID
 $F0 HALITE#1
 $E HALITE#2
BLOCK X=C1; Y=C2;       GOC=C3,WAD;
$ PLOTTED COLUMNS ARE : X(SR) and T
   2.6768713015E-02   8.1000000000E+02   M
   2.6778706853E-02   8.1006500000E+02
   3.8266540869E-02   8.7500000000E+02
   5.3389920714E-02   9.4000000000E+02
   7.3548393055E-02   1.0050000000E+03
   8.6296168154E-02   1.0375000000E+03
   1.0159988867E-01   1.0700000000E+03
   1.2062572267E-01   1.1025000000E+03
   1.3223283587E-01   1.1187500000E+03
   1.4600504695E-01   1.1350000000E+03
   1.6328298276E-01   1.1512500000E+03
   1.6701556621E-01   1.1542045458E+03
   1.7532301679E-01   1.1601136373E+03
   1.9825355486E-01   1.1719318203E+03
   2.0734446486E-01   1.1748984067E+03
   2.2552628486E-01   1.1780707096E+03
   2.3802628484E-01   1.1778822330E+03
   2.5052628482E-01   1.1733043394E+03
   2.6302628486E-01   1.1639111091E+03
   2.7552628498E-01   1.1497802347E+03
   2.8802628504E-01   1.1309466259E+03
   3.0052628502E-01   1.1074209186E+03
   3.1302628509E-01   1.0791822427E+03
   3.2552628509E-01   1.0462386785E+03
   3.3802628510E-01   1.0085173122E+03
   3.4427628512E-01   9.8782464390E+02
   3.4541264891E-01   9.8394146593E+02
   3.4768537641E-01   9.7604526170E+02
   3.5223083143E-01   9.5978458437E+02
   3.5677628644E-01   9.4277214957E+02
   3.6586719646E-01   9.0688014659E+02
   3.7495810648E-01   8.6816384377E+02
   3.8404901653E-01   8.2675380912E+02
BLOCKEND
 $ BLOCK #332 1 FOR:
 $E LIQUID
 $F0 HALITE#1
BLOCK X=C1; Y=C2;       GOC=C3,WAD;
$ PLOTTED COLUMNS ARE : X(SR) and T
   4.9000000000E-01   2.8917234098E+03   M
   4.8997500000E-01   2.8917756061E+03
   4.8373125000E-01   2.9046188920E+03
   4.7748750000E-01   2.9170747671E+03
   4.7124375000E-01   2.9291395526E+03
   4.5875625000E-01   2.9520911366E+03
   4.4626875000E-01   2.9734829006E+03
   4.3378125000E-01   2.9933509955E+03
   4.2129375000E-01   3.0117533367E+03
   4.0880625000E-01   3.0287640274E+03
   3.9631875000E-01   3.0444680038E+03
   3.8383125000E-01   3.0589563336E+03
   3.7134375000E-01   3.0723223635E+03
   3.4636875000E-01   3.0960552357E+03
   3.3386875000E-01   3.1066073557E+03
   3.2136875000E-01   3.1163834321E+03
   2.9636875000E-01   3.1338977476E+03
   2.8386875000E-01   3.1417651368E+03
   2.7136875000E-01   3.1491146855E+03
   2.5886875000E-01   3.1559949452E+03
   2.4636875000E-01   3.1624482916E+03
   2.2136875000E-01   3.1742140570E+03
   1.9636875000E-01   3.1846352276E+03
   1.8386875000E-01   3.1893878343E+03
   1.7136875000E-01   3.1938497283E+03
   1.4636875000E-01   3.2019170987E+03
   1.2136875000E-01   3.2088255013E+03
   9.6368750000E-02   3.2144992526E+03
   7.1368750000E-02   3.2188075906E+03
   4.6368750000E-02   3.2215756166E+03
   3.3868750000E-02   3.2222440041E+03
   2.1368750000E-02   3.2225218532E+03
   8.8687500000E-03   3.2223098431E+03
   2.6187500000E-03   3.2220123526E+03
   1.0562500000E-03   3.2219981549E+03
   2.7500000000E-04   3.2219478259E+03
   7.9687500000E-05   3.2219349218E+03
   3.0859375000E-05   3.2219316756E+03
   6.4453124996E-06   3.2219300495E+03
   3.4179687457E-07   3.2219296427E+03
   1.5106201129E-07   3.2219296299E+03
   5.5694579652E-08   3.2219296236E+03
   8.0108638312E-09   3.2219296204E+03
   8.0108638312E-09   3.2219296204E+03
BLOCKEND
 $ BLOCK #360 1 FOR:
 $E LIQUID
 $F0 HALITE#1
BLOCK X=C1; Y=C2;       GOC=C3,WAD;
$ PLOTTED COLUMNS ARE : X(SR) and T
   4.9000000000E-01   2.8917234098E+03   M
   4.9002500000E-01   2.8916712074E+03
   4.9229545477E-01   2.8869048163E+03
   4.9683636432E-01   2.8772219976E+03
   4.9766198432E-01   2.8754401808E+03
   4.9931322432E-01   2.8718570565E+03
   4.9961344980E-01   2.8712027978E+03
   4.9966803626E-01   2.8710837500E+03
   4.9977720917E-01   2.8708455697E+03
   4.9999555500E-01   2.8703688711E+03
   4.9999916402E-01   2.8703609880E+03
   4.9999982021E-01   2.8703595547E+03
   4.9999993952E-01   2.8703592941E+03
   4.9999993952E-01   2.8703592941E+03
BLOCKEND
 $ BLOCK #382 1 FOR:
 $E LIQUID
 $F0 HALITE#1
BLOCK X=C1; Y=C2;       GOC=C3,WAD;
$ PLOTTED COLUMNS ARE : X(SR) and T
   1.0000000000E-02   3.2223498580E+03   M
   9.9750000000E-03   3.2223490191E+03
   3.7312500000E-03   3.2220748361E+03
   6.0937500000E-04   3.2219696188E+03
   2.1914062500E-04   3.2219441485E+03
   2.4023437500E-05   3.2219312205E+03
   1.1828613282E-05   3.2219304082E+03
   5.7312011722E-06   3.2219300019E+03
   2.6824951175E-06   3.2219297987E+03
   1.1581420901E-06   3.2219296971E+03
   3.9596557646E-07   3.2219296463E+03
   1.4877319629E-08   3.2219296209E+03
   1.4877319629E-08   3.2219296209E+03
BLOCKEND
 $ BLOCK #404 1 FOR:
 $E LIQUID
 $F0 HALITE#1
BLOCK X=C1; Y=C2;       GOC=C3,WAD;
$ PLOTTED COLUMNS ARE : X(SR) and T
   1.0000000000E-02   3.2223498580E+03   M
   1.0025000000E-02   3.2223506948E+03
   3.5000000000E-02   3.2221955976E+03
   4.7500000000E-02   3.2214864450E+03
   7.2500000000E-02   3.2186444603E+03
   8.5000000000E-02   3.2166373812E+03
   1.1000000000E-01   3.2115654008E+03
   1.2250000000E-01   3.2085387794E+03
   1.3500000000E-01   3.2052055384E+03
   1.4750000000E-01   3.2015767494E+03
   1.6000000000E-01   3.1976597177E+03
   1.7250000000E-01   3.1934577264E+03
   1.9750000000E-01   3.1841904745E+03
   2.1000000000E-01   3.1791095881E+03
   2.2250000000E-01   3.1737120569E+03
   2.3500000000E-01   3.1679776632E+03
   2.4750000000E-01   3.1618808381E+03
   2.6000000000E-01   3.1553904419E+03
   2.7250000000E-01   3.1484695465E+03
   2.8500000000E-01   3.1410752252E+03
   3.1000000000E-01   3.1246634752E+03
   3.3500000000E-01   3.1056854847E+03
   3.4750000000E-01   3.0950592622E+03
   3.6000000000E-01   3.0835692650E+03
   3.7250000000E-01   3.0711294255E+03
   3.8500000000E-01   3.0576493694E+03
   3.9750000000E-01   3.0430360010E+03
   4.1000000000E-01   3.0271957682E+03
   4.2250000000E-01   3.0100377352E+03
   4.3500000000E-01   2.9914775385E+03
   4.4750000000E-01   2.9714421868E+03
   4.6000000000E-01   2.9498754873E+03
   4.6625000000E-01   2.9385062992E+03
   4.7250000000E-01   2.9267436399E+03
   4.7875000000E-01   2.9145876170E+03
   4.8500000000E-01   2.9020403022E+03
   4.9125000000E-01   2.8891058010E+03
   4.9238636375E-01   2.8867129237E+03
   4.9465909125E-01   2.8818895457E+03
   4.9920454625E-01   2.8720936799E+03
   4.9927967775E-01   2.8719301090E+03
   4.9942994076E-01   2.8716028066E+03
   4.9973046677E-01   2.8709475605E+03
   4.9978510787E-01   2.8708283330E+03
   4.9989439006E-01   2.8705897932E+03
   4.9991425956E-01   2.8705464102E+03
   4.9995399854E-01   2.8704596331E+03
   4.9996122381E-01   2.8704438538E+03
   4.9997567435E-01   2.8704122937E+03
   4.9997830172E-01   2.8704065553E+03
   4.9998355647E-01   2.8703950784E+03
   4.9999406595E-01   2.8703721236E+03
   4.9999597677E-01   2.8703679499E+03
   4.9999979840E-01   2.8703596023E+03
   4.9999979840E-01   2.8703596023E+03
BLOCKEND
 $ BLOCK #434 1 FOR:
 $E LIQUID
 $F0 HALITE#1
BLOCK X=C1; Y=C2;       GOC=C3,WAD;
$ PLOTTED COLUMNS ARE : X(SR) and T
   1.7000000000E-01   3.1943209052E+03   M
   1.6997500000E-01   3.1943294793E+03
   1.4500000000E-01   3.2023257440E+03
   1.3250000000E-01   3.2058961322E+03
   1.2000000000E-01   3.2091690508E+03
   1.0750000000E-01   3.2121327076E+03
   8.2500000000E-02   3.2170682564E+03
   7.0000000000E-02   3.2190007579E+03
   4.5000000000E-02   3.2216787332E+03
   3.2500000000E-02   3.2222974995E+03
   2.0000000000E-02   3.2225229903E+03
   7.5000000000E-03   3.2222557898E+03
   6.9318181250E-03   3.2222315323E+03
   5.7954543750E-03   3.2221798039E+03
   3.5227268750E-03   3.2220634404E+03
   3.3161152634E-03   3.2220520054E+03
   2.9028920403E-03   3.2220287062E+03
   2.8277605377E-03   3.2220244084E+03
   2.6774975324E-03   3.2220157560E+03
   2.6501769833E-03   3.2220141747E+03
   2.5955358850E-03   3.2220110045E+03
   2.4862536884E-03   3.2220046342E+03
   2.4663841961E-03   3.2220034716E+03
   2.4266452116E-03   3.2220011425E+03
   2.4194199409E-03   3.2220007185E+03
   2.4049693997E-03   3.2219998699E+03
   2.3760683171E-03   3.2219981705E+03
   2.3755906132E-03   3.2219981424E+03
   2.3746352053E-03   3.2219980862E+03
   2.3727243895E-03   3.2219979737E+03
   2.3689027580E-03   3.2219977488E+03
   2.3682079159E-03   3.2219977079E+03
   2.3668182315E-03   3.2219976261E+03
   2.3665655616E-03   3.2219976112E+03
   2.3660602218E-03   3.2219975814E+03
   2.3659683418E-03   3.2219975760E+03
   2.3657845819E-03   3.2219975652E+03
   2.3657511710E-03   3.2219975632E+03
   2.3656843492E-03   3.2219975593E+03
   2.3656843492E-03   3.2219975593E+03
BLOCKEND
 $ BLOCK #461 1 FOR:
 $E LIQUID
 $F0 HALITE#1
BLOCK X=C1; Y=C2;       GOC=C3,WAD;
$ PLOTTED COLUMNS ARE : X(SR) and T
   1.7000000000E-01   3.1943209052E+03   M
   1.7002500000E-01   3.1943123298E+03
   1.9500000000E-01   3.1851700697E+03
   2.0750000000E-01   3.1801505418E+03
   2.2000000000E-01   3.1748177895E+03
   2.3250000000E-01   3.1691526395E+03
   2.4500000000E-01   3.1631306104E+03
   2.5750000000E-01   3.1567216943E+03
   2.8250000000E-01   3.1425942307E+03
   2.9500000000E-01   3.1347861058E+03
   3.2000000000E-01   3.1174099990E+03
   3.3250000000E-01   3.1077142817E+03
   3.4500000000E-01   3.0972509436E+03
   3.7000000000E-01   3.0736976677E+03
   3.8250000000E-01   3.0604330433E+03
   3.9500000000E-01   3.0460538458E+03
   4.0750000000E-01   3.0304663958E+03
   4.2000000000E-01   3.0135789464E+03
   4.3250000000E-01   2.9953054607E+03
   4.4500000000E-01   2.9755702542E+03
   4.5750000000E-01   2.9543133236E+03
   4.7000000000E-01   2.9314959563E+03
   4.7625000000E-01   2.9194971422E+03
   4.8250000000E-01   2.9071059665E+03
   4.8875000000E-01   2.8943257153E+03
   4.8988636375E-01   2.8919606160E+03
   4.9215909125E-01   2.8871925047E+03
   4.9670454625E-01   2.8775058781E+03
   4.9753099270E-01   2.8757233158E+03
   4.9918388559E-01   2.8721386514E+03
   4.9948441160E-01   2.8714841056E+03
   4.9953905270E-01   2.8713650054E+03
   4.9964833489E-01   2.8711267200E+03
   4.9986689929E-01   2.8706498104E+03
   4.9990663827E-01   2.8705630510E+03
   4.9998611624E-01   2.8703894874E+03
   4.9998742993E-01   2.8703866181E+03
   4.9999005730E-01   2.8703808794E+03
   4.9999531204E-01   2.8703694018E+03
   4.9999626745E-01   2.8703673149E+03
   4.9999817826E-01   2.8703631412E+03
   4.9999852569E-01   2.8703623823E+03
   4.9999922053E-01   2.8703608646E+03
   4.9999934686E-01   2.8703605886E+03
   4.9999959953E-01   2.8703600367E+03
   5.0000002622E-01   2.8703592423E+03
   5.0000002622E-01   2.8703592423E+03
BLOCKEND
 $ BLOCK #489 1 FOR:
 $E LIQUID
 $F0 HALITE#1
BLOCK X=C1; Y=C2;       GOC=C3,WAD;
$ PLOTTED COLUMNS ARE : X(SR) and T
   3.3000000000E-01   3.1097123935E+03   M
   3.2997500000E-01   3.1097322217E+03
   3.0500000000E-01   3.1281346087E+03
   2.8000000000E-01   3.1440927677E+03
   2.6750000000E-01   3.1512921751E+03
   2.4250000000E-01   3.1643649256E+03
   2.1750000000E-01   3.1759102432E+03
   2.0500000000E-01   3.1811789827E+03
   1.8000000000E-01   3.1907995289E+03
   1.6750000000E-01   3.1951726825E+03
   1.4250000000E-01   3.2030631758E+03
   1.1750000000E-01   3.2097869627E+03
   9.2500000000E-02   3.2152592201E+03
   8.0000000000E-02   3.2174845843E+03
   6.7500000000E-02   3.2193415709E+03
   5.5000000000E-02   3.2208063772E+03
   4.2500000000E-02   3.2218534629E+03
   1.7500000000E-02   3.2225097883E+03
   5.0000000000E-03   3.2221410381E+03
   4.7159090625E-03   3.2221266818E+03
   4.1477271875E-03   3.2220971607E+03
   3.0113634375E-03   3.2220348777E+03
   7.3863593750E-04   3.2219779423E+03
   1.7045406250E-04   3.2219409347E+03
   2.8408593752E-05   3.2219315125E+03
   1.0652910158E-05   3.2219303299E+03
   1.7750683614E-06   3.2219297382E+03
   6.6533813680E-07   3.2219296642E+03
   1.1047302449E-07   3.2219296272E+03
   4.1114885453E-08   3.2219296226E+03
   6.4358159339E-09   3.2219296203E+03
   6.4358159339E-09   3.2219296203E+03
BLOCKEND
 $ BLOCK #515 1 FOR:
 $E LIQUID
 $F0 HALITE#1
BLOCK X=C1; Y=C2;       GOC=C3,WAD;
$ PLOTTED COLUMNS ARE : X(SR) and T
   3.3000000000E-01   3.1097123935E+03   M
   3.3002500000E-01   3.1096925623E+03
   3.5500000000E-01   3.0882743152E+03
   3.6750000000E-01   3.0762250455E+03
   3.8000000000E-01   3.0631721378E+03
   3.9250000000E-01   3.0490233547E+03
   4.0500000000E-01   3.0336850054E+03
   4.1750000000E-01   3.0170646832E+03
   4.3000000000E-01   2.9990748641E+03
   4.4250000000E-01   2.9796373845E+03
   4.5500000000E-01   2.9586886571E+03
   4.6750000000E-01   2.9361852691E+03
   4.7375000000E-01   2.9243438669E+03
   4.8000000000E-01   2.9121093556E+03
   4.8625000000E-01   2.8994842093E+03
   4.9250000000E-01   2.8864729449E+03
   4.9363636375E-01   2.8840662578E+03
   4.9590909125E-01   2.8792154169E+03
   4.9632231447E-01   2.8783281026E+03
   4.9714876092E-01   2.8765485633E+03
   4.9880165381E-01   2.8729699149E+03
   4.9910217982E-01   2.8723164586E+03
   4.9970323184E-01   2.8710069768E+03
   4.9981251404E-01   2.8707685217E+03
   4.9983238353E-01   2.8707251541E+03
   4.9987212252E-01   2.8706384077E+03
   4.9995160049E-01   2.8704648701E+03
   4.9996605103E-01   2.8704333113E+03
   4.9999495211E-01   2.8703701880E+03
   5.0000005171E-01   2.8703593203E+03
   5.0000005171E-01   2.8703593203E+03
BLOCKEND
 $ BLOCK #541 1 FOR:
 $E LIQUID
 $F0 HALITE#1
BLOCK X=C1; Y=C2;       GOC=C3,WAD;
$ PLOTTED COLUMNS ARE : X(SR) and T
   4.9000000000E-01   2.8917234098E+03   M
   4.8997500000E-01   2.8917756061E+03
   4.8373125000E-01   2.9046188920E+03
   4.7748750000E-01   2.9170747671E+03
   4.7124375000E-01   2.9291395526E+03
   4.5875625000E-01   2.9520911366E+03
   4.4626875000E-01   2.9734829006E+03
   4.3378125000E-01   2.9933509955E+03
   4.2129375000E-01   3.0117533367E+03
   4.0880625000E-01   3.0287640274E+03
   3.9631875000E-01   3.0444680038E+03
   3.8383125000E-01   3.0589563336E+03
   3.7134375000E-01   3.0723223635E+03
   3.4636875000E-01   3.0960552357E+03
   3.2136875000E-01   3.1163834321E+03
   2.9636875000E-01   3.1338977476E+03
   2.8386875000E-01   3.1417651368E+03
   2.7136875000E-01   3.1491146855E+03
   2.5886875000E-01   3.1559949452E+03
   2.3386875000E-01   3.1685111201E+03
   2.2136875000E-01   3.1742140570E+03
   1.9636875000E-01   3.1846352276E+03
   1.7136875000E-01   3.1938497283E+03
   1.5886875000E-01   3.1980259560E+03
   1.4636875000E-01   3.2019170987E+03
   1.3386875000E-01   3.2055194994E+03
   1.0886875000E-01   3.2118237051E+03
   8.3868750000E-02   3.2168341429E+03
   7.1368750000E-02   3.2188075906E+03
   5.8868750000E-02   3.2203964355E+03
   4.6368750000E-02   3.2215756166E+03
   3.3868750000E-02   3.2222440041E+03
   8.8687500000E-03   3.2223098431E+03
   2.6187500000E-03   3.2220123526E+03
   1.0562500000E-03   3.2219981549E+03
   2.7500000001E-04   3.2219478259E+03
   7.9687500011E-05   3.2219349218E+03
   3.0859375011E-05   3.2219316756E+03
   6.4453125109E-06   3.2219300495E+03
   3.4179688585E-07   3.2219296427E+03
   1.5106202257E-07   3.2219296299E+03
   5.5694590931E-08   3.2219296236E+03
   8.0108751107E-09   3.2219296204E+03
   8.0108751107E-09   3.2219296204E+03
BLOCKEND
 $ BLOCK #569 1 FOR:
 $E LIQUID
 $F0 HALITE#1
BLOCK X=C1; Y=C2;       GOC=C3,WAD;
$ PLOTTED COLUMNS ARE : X(SR) and T
   4.9000000000E-01   2.8917234098E+03   M
   4.9002500000E-01   2.8916712074E+03
   4.9229545477E-01   2.8869048163E+03
   4.9683636432E-01   2.8772219976E+03
   4.9766198432E-01   2.8754401808E+03
   4.9931322432E-01   2.8718570565E+03
   4.9961344980E-01   2.8712027978E+03
   4.9966803626E-01   2.8710837500E+03
   4.9977720917E-01   2.8708455697E+03
   4.9999555500E-01   2.8703688711E+03
   4.9999916402E-01   2.8703609880E+03
   4.9999982021E-01   2.8703595547E+03
   4.9999993952E-01   2.8703592941E+03
   4.9999993952E-01   2.8703592941E+03
BLOCKEND
  TOP_LAYER_ITEM 
 
  $ TOP_LAYER_DUMP
