Repository: Ferd123/Sr-Ca-O-Database

# Ca-Sr-O thermodynamic database for Thermo-Calc
CALPHAD description of the Ca-Sr-O system with the liquid phase in the **associate
model** (species Ca, Sr, O, CaO, SrO), assembled from five published sources that used
mutually incompatible models.

**Author:** Fernando Ivan Cruz-Cervantes (Instituto Politécnico Nacional)
Assembled: 2026-08-03. Thermo-Calc 2025a.
License: CC BY 4.0 (database and data) / MIT (code). See section 10.

---

## 1. Files

| File | What it is |
|---|---|
| `CaSrO.TDB` | The database. Condensed phases + partial GAS. |
| `CaSrO_opt.tdb`, `CaSrO_opt_liq.tdb` | Variants with the liquid reoptimized. |
| `validar_CaSrO.TCM` | Console Mode macro, 7 blocks (see below). |

File: experimental_CaSrO.EXP
$ ==========================================================================
$ experimental_CaSrO.EXP  -  experimental data in DATAPLOT format
$ To overlay on the diagrams calculated with CaSrO.TDB.
$ Used with the macro comparar_experimental.TCM
$ ==========================================================================
$
$ PROVENANCE OF EACH DATASET
$
$ Datasets 1-4  (Ca-CaO liquidus, axes X = at.% O, Y = T in K)
$   Digitized in this work from Figure 3 of Deffrennes et al., Calphad 69
$   (2020) 101764. Reading uncertainty: +-0.3 at.% and +-10 K.
$   Datasets 3 and 4 are the ones Deffrennes himself DISCARDS; they are
$   included only so that the reason can be seen.
$
$ Dataset 5  (halite gap, axes X = x(Sr), Y = T in K)
$   Jacob and Jayadevan, J. Phase Equilibria 21(4) (2000) 350-356, text
$   and Table 1: x_SrO = 0.240 and 0.712 at 1100 K. Converted to the
$   pseudobinary section of the macro, where x(Sr) = x_SrO / 2.
$
$ Dataset 6  (halite enthalpy of mixing, X = x(Sr), Y = J/mol)
$   Flidlider et al. (1966) via Figure 3 of Risold et al. 1997.
$   NOT VERIFIED against the original: these are values digitized from a
$   figure by a third party. Treat as indicative only.
$
$ WARNING
$   The Ca-CaO liquidus and dfG(SrO) values appearing in
$   datos_experimentales_parrot.md and in ca_o_liquidus_solubility.csv are
$   NOT used here: they are wrong. The liquidus gave 0.99 at.%O at 1165 K,
$   below the eutectic composition (1.70 at.%O at 1094.6 K), which is
$   thermodynamically impossible; it looks as though the discarded Zaitsev
$   points were mixed in under the Fischbach label. Those of dfG(SrO) were
$   some 26 kJ/mol too negative.
$ ==========================================================================


$ --- 1. Fischbach (85Fis), differential thermal analysis. ACCEPTED by [1]
DATASET 1 Fischbach DTA
 2.50 1280 S1
 2.60 1283 S1
 2.90 1307 S1
 3.15 1372 S1
 3.25 1376 S1
 4.20 1575 S1

$ --- 2. Fischbach (85Fis), chemical analysis. ACCEPTED by [1]
DATASET 2 Fischbach analisis quimico
 2.60 1232 S2
 2.80 1283 S2
 3.30 1472 S2
 3.90 1470 S2
 5.80 1710 S2
 6.20 1710 S2

$ --- 3. Zaitsev (01Zai), reported solubility. DISCARDED by [1]
$ They deviate more and more as the temperature rises; [1] concludes that
$ either they are not real measurements or they overestimate through
$ carry-over of undissolved CaO.
DATASET 3 Zaitsev solubilidad (descartados)
 1.50 1165 S3
 1.80 1212 S3
 2.10 1258 S3
 2.20 1298 S3
 2.60 1330 S3
 3.00 1370 S3
 3.40 1400 S3
 3.80 1435 S3
 4.35 1487 S3
 5.05 1540 S3
 5.20 1522 S3
 6.10 1645 S3
 6.50 1600 S3
 6.90 1622 S3
 7.40 1672 S3
 8.20 1672 S3
 8.80 1700 S3
 9.40 1723 S3

$ --- 4. Bevan (59Bev), visual estimate. DISCARDED by [1]
$ Three times larger than any direct measurement.
DATASET 4 Bevan estimacion visual (descartado)
 14.10 1523 S4

$ --- 5. Jacob (2000), halite miscibility gap at 1100 K
$ x_SrO = 0.240 and 0.712  ->  x(Sr) = 0.120 and 0.356 in the x(O)=0.5 cut
DATASET 5 Jacob laguna halita 1100 K
 0.120 1100 S5
 0.356 1100 S5

$ --- 6. Flidlider (1966), halite enthalpy of mixing at 298 K
$ x_SrO -> x(Sr) = x_SrO/2 ; enthalpy in J/mol
$ NOT VERIFIED (see header)
DATASET 6 Flidlider entalpia de mezcla halita
 0.050 1800 S6
 0.125 3700 S6
 0.250 5000 S6
 0.375 3600 S6
 0.450 1600 S6
